Repository: Menelaos99/MIT_reaction_conditions

# Solid State Material Synthesis Data Processor

## Data Preview
Based on the Neo4j Graph method (mentioned below), a web-interface is hosted at [a private compute server](http://ssm.mit.de.soanpapdi.cloud/browser). For credentials please contact Kesava. The DB contains around 750 materials for testing and superficial analyses. Follow through issues for known limitations.

## Ingesting the Dataset

To ingest the entire dataset as native Python classes, use the helper class provided in `classes.py`. Here's an example to get all the reactions:

```python
import pandas as pd
import numpy as np
import json
from classes import from_dict, ReactionEntry

File: ssm_synthesis_data/sinter_dataset/train3.csv (part 1 of 6)
,formula,target
7110,Na3.3Sn1.3Sb0.7O6,1300.0
4792,NaNdWMnO6,1000.0
7227,Ba0.85Sr0.15Zr0.1Ti0.9O3,1430.0
3411,Ba2.1Ca0.8Si6N2O12,1350.0
10957,Ba0.8Ca0.15Nd0.01Zr0.1Ti0.9O3,1400.0
3207,K0.4CaLa1.6Cu2O6,850.0
8700,BaTi0.5Nb0.25Fe0.25O3,1250.0
2511,BaSn0.9Te0.1O3,1200.0
2302,LiYF4,750.0
4235,Sr0.6Pr0.4Mo0.2Fe0.64Co0.16O3,1450.0
1283,Ca0.05Ce0.85Y0.1O1.9,1350.0
7064,Sc2W0.75Mo2.25O12,1100.0
237,Sr0.2Mg0.2La0.8Ga0.8O2.8,1472.2222222222222
7124,Y1.39SiO5,1400.0
1837,Sr1.5Ca1.5UO6,1250.0
9113,Li2CdSiO4,1100.0
7302,CuAl0.96Sb0.04O2,1100.0
399,La0.4Mn2Bi0.2O3,1020.0
5026,Eu0.02Cd0.98GeO3,1040.0
1238,BaCe0.15Fe0.85O3,1150.0
2474,Ba2Mg1.8YCu2.2O7,940.0
7530,YMn0.9Co0.1O3,1300.0
10989,Ba0.8Sr0.2RuO3,1100.0
8531,Zr0.528Ti0.352Nb0.534Ni0.266O3,1200.0
7169,Ca0.92Yb0.08Nb0.02Mn0.98O3,1250.0
10764,Mn1.2CuO2,1080.0
3314,Mn0.1Fe1.9Co0.6Zn0.4O4,1300.0
3344,Ba5YZrTi2Nb7O30,1200.0
6361,Ba0.3Sr0.7Nb2O6,1380.0
287,Ca0.2La0.56MnO3,1300.0
8624,ZrTiNb0.4Ni0.2O3,1200.0
9094,Sr1.94MgSi2O7,1350.0
3661,BaSrSiO4,1500.0
904,Yb3Al7O15,1250.0
8563,Ti0.227Nb0.4Ni0.2O3,1200.0
7576,Li2Mg0.78Co0.02Zn0.2SiO4,900.0
6981,Sr0.25Ca0.45La0.2TiO3,1500.0
4622,Gd0.05Ce0.95O2,1600.0
4308,Na0.02Ba0.588Pb0.392Te0.5Se0.5,470.0
1400,Y2SiO5,1431.75
11139,La0.05Zr0.536Ti0.439Pb0.9Bi0.05O3,1200.0
5738,Sr0.8La0.2Sc0.05Ti0.95O3,1300.0
2003,Ca0.15La2Zr1.85O7,1550.0
7506,Li1.04Ti0.39Ta0.89O3,1150.0
10365,Tb0.6MnFe0.4O3,1300.0
1788,LiMn0.333Co0.333Ni0.333PO4,800.0
2737,Sr4.995Eu0.005P3O12Cl,1050.0
6511,Ba2Ca0.01Er0.98Pr0.01Cu3O7,940.0
9433,Pr2Fe0.2Ni0.6Cu0.2O4,1300.0
351,Sr3PrFe3O10,1500.0
5977,Li9V0.5Al2.5P8O29,750.0
2085,Ca3Co3.95Cu0.05O9,925.0
342,EuFeO3,1100.0
3351,Ca1.16La1.82Y0.02Cu2O6,950.0
3178,Mg0.5Zr0.5BiO3,1160.0
10000,LaCr0.9Ru0.1O3,1150.0
5364,Ca1.6Gd3.2Si6O26,1350.0
10116,Ca0.07Mg0.93TiO3,1350.0
3430,BaCa6P4O17,1265.0
469,MnBiO3,1206.6666666666667
6455,Ca4Mo0.2Mn2.8O10,1250.0
1743,Sr0.333La0.667MnO3,1311.0
3412,Ba2.3Ca0.6Si6N2O12,1350.0
1303,La19.33Si6O41,1600.0
2128,Rb0.01Na0.49TiBi0.5O3,1160.0
7116,Y1.4SiBi0.6O5,1400.0
3456,La2Ni0.9Cu0.1O4,1225.0
9736,Ba9.1P6O24F2,1000.0
332,Ca0.33La0.67Mn0.85Al0.15O3,1350.0
8305,ZrNb0.4Ni0.2O3,1200.0
8854,Er2Ce2O7,1600.0
9272,Ca0.05Sm0.15Ce0.8O1.875,1500.0
5750,Sr0.8Ho0.2CoO3,1200.0
1492,RhAg0.8Cu0.2O2,930.0
5168,Ba3Fe24CoCuO41,1260.0
5946,SrTi0.2Co0.8O3,1200.0
1386,K0.4Ba0.6Cu2Se2,500.0
5895,Ca2.91Gd0.09Co2O6,1000.0
9522,La3TiGa5O14,1420.0
612,Sr0.15La0.7MnAg0.15O3,1200.0
10632,Ca0.9Pr0.05Nb1.6Mn0.4O9,1080.0
4823,Ba0.6Sr0.4AlSi5N7O2,1300.0
10089,Ba1.8Sr0.2PrCu3O,940.0
8835,Ca0.85Sm0.1Ti4Cu3O12,1080.0
7761,Eu0.1Sm0.9TiNbO6,1370.0
2760,Ba7Y2TiMn4O20,1550.0
6382,Ca0.3La0.7CoO3,1200.0
10453,Ca0.8Gd0.2CoO3,1300.0
6006,BaSrMoFeO6,1050.0
8301,Zr0.6Ti0.4O3,1200.0
10248,Zr0.02Fe0.98BiO3,820.0
6245,LiTiO3,1187.5
4267,Sr0.18Ca0.14Pr0.68MnO3,1200.0
26,Li2FeSiO4,650.0
11458,Ba0.842Ca0.148Pr0.01Zr0.1Ti0.9O3,1450.0
2072,Na0.5Ca10.25P7O28,1000.0
8472,Zr0.88Ti0.176Nb0.267Ni0.133O3,1200.0
305,Li4Ti5O12,885.2941176470588
6086,Gd0.17Mn3Cu0.83N,850.0
2670,Ca2La2Ti2O9,1300.0
7135,Sr0.85Pr0.1TiO3,1700.0
9414,CaZr0.99In0.01O3,1700.0
9603,La0.07Zr0.634Ti0.341Pb0.9Bi0.03O3,1100.0
2070,Na0.75Ca10.125P7O28,1000.0
8900,Ca0.64La0.36Ti0.64Ga0.36Al0.324O3,1550.0
9437,V1.75Cd0.25Bi4O11,800.0
3691,Ti0.54Sn0.442O3,1040.0
7108,Na4Sn2O6,1300.0
9134,Ca0.05CuAl0.95O2,1200.0
4493,SrV2Mn2O8,850.0
6116,Gd0.4FeBi0.6O3,830.0
4833,BaFe0.3Co0.7O3,1127.5
11448,BaZr0.13Ti0.87O3,1400.0
206,SrMg0.333Nb0.667O3,1450.0
60,Na0.03Li2.97V2P3O12,750.0
10470,Sr0.6Gd0.4Mn0.2Co0.8O3,1300.0
8896,Ca0.64La0.36Ti0.64Ga0.36Al0.18O3,1550.0
8982,Sr0.05La0.95Cr0.01Co0.99O3,1600.0
1469,Rb2Mo3Ni1.6Cu0.4O12,480.0
6631,Ba0.875Sr0.125Al2Si2O8,1140.0
7431,Nb0.333Zn0.667BiO3,770.0
2937,UThO4,1750.0
1308,Sr2TiMo0.3Fe0.7O6,800.0
9956,BaTi0.4Mn0.4Fe11.2O19,1350.0
2542,Ag0.6Cu1.4Ga0.8Ge0.2Se3,550.0
4215,SrY2Mo4O16,500.0
5216,Ba0.5Sm0.5Ti0.5Fe0.5O3,1200.0
6196,Na0.6Li2Ba0.7Ti6O14,990.0
11026,Na0.85CoO2,850.0
3556,Ca3Ir0.2Co3.8O9,900.0
3168,WSn0.4O3,550.0
7763,Eu0.1Y0.9TiNbO6,1370.0
5867,Zn9In2O12,1300.0
9881,Ni0.3Cu0.07Zn0.63O4,1125.0
7673,Cs1.33Ti6.67Ga1.33O16,1250.0
8134,Zr0.2TiNb0.667Ni0.333O3,1200.0
11183,Li0.3Mg0.4Fe2.3Zn0.6O4,1000.0
10092,Pr1.85Ce0.15V0.04Cu0.96O4,1000.0
882,Sr0.6La1.4Mn0.5Co0.5O4,1250.0
390,La0.4Mn1.8Bi0.6O3,1020.0
8041,SrTi0.995Ni0.005O2.995,1350.0
6563,Ba0.7Sr0.3Nb2O6,1315.0
10023,TbBiO3,850.0
1019,MgNb2O6,1228.3333333333333
9027,Mg0.3Zr0.3W3Al1.4O12,1100.0
1067,BaYb0.5Zr0.5O3,1500.0
5568,BaNd0.05La1.95ZnO5,1200.0
918,TaInO4,800.0
3306,Ca0.5Nd0.5Cr0.07Mn0.93O3,1500.0
8720,Sr2.85La0.15Ti2O7,1525.0
10954,Ba0.8Ca0.15Zr0.1Ti0.9O3,1400.0
1454,Ca1.4Nd0.6MnO4,1500.0
5187,SrNb0.667Zn0.333O3,1400.0
4201,Er0.1FeBi0.9O3,810.0
4280,Dy0.6Tb0.4MnO3,1280.0
10268,Ba2GdEu8Si6O26,700.0
6117,Gd0.5FeBi0.5O3,830.0
671,Sr0.4Pr0.3La0.3MnO3,1400.0
1055,MoCo0.7Zn0.3O4,600.0
7021,NaEuScSi2O7,1250.0
8950,CaTi3.995Ta0.005Cu3O12,1050.0
5513,Ba0.3Sr0.7Zr0.1Ti0.9O3,1500.0
10511,Ba0.8Sr0.2Ti0.95Nb0.033Zn0.017O3,1430.0
4107,Zr0.8Nb0.06Mn0.08PbSb0.06O3,1230.0
11594,Ca0.15Mn0.15Fe0.85Bi0.85O3,850.0
11004,Ba0.15La1.85Mo2O9,950.0
3013,Fe0.1In1.8Sn0.1O3,1200.0
6443,LaSc0.1Mn0.9O3,1400.0
7778,La2MnNiO6,1441.6666666666667
4124,Zr0.4Nb0.12Mn0.36PbSb0.12O3,1230.0
6661,SrY0.2Zr0.8O3,1650.0
5009,Ba0.05Sr1.95CeO4,1200.0
3840,SrEu0.1Bi1.9TeO7,800.0
4811,Ba2Y3Si3O12F,1300.0
7374,LiGa5O8,1250.0
4993,Dy0.05FeBiO3,840.0
6636,Er0.1Si3Bi3.9O12,900.0
10674,Sr0.333La1.667Ni0.7Al0.3O4,1400.0
2614,Y2MnCoO6,1250.0
7923,Na0.5Sr0.07Ti0.93Ga0.07Bi0.43O3,1050.0
3034,Ba0.5Ca0.5Zr4P6O24,1200.0
1928,Ba2CuHgO4,780.0
8477,Zr1.136Ti0.909Nb0.534Ni0.266O3,1200.0
3770,Sr0.5Mg0.56La0.5Nb0.44O3,1600.0
7552,SrTi3.96W0.04Bi4O15,1050.0
3634,SnSe0.2S0.8,630.0
8831,Na0.5La0.05Ti4Cu3Bi0.45O12,970.0
10984,Eu0.6Ce0.4AlO3,1400.0
5923,La0.87Mn1.26O3.39,1350.0
5010,Ba0.05Sr1.83Eu0.12CeO4,1200.0
2716,Ba2.99Eu0.01P4O13,600.0
5449,BaHf0.23Ti0.77O3,1250.0
6437,Sr0.12Nd0.6La1.28CuO4,1000.0
10381,Mg3Tb0.2Eu0.04In3.76P6O24,1200.0
5155,Ti0.9Cr0.05Sb0.05O2,1000.0
1065,Gd0.1Ce0.9O1.95,1533.5714285714287
10637,Ca0.9Pr0.05Nb1.2Mn0.8O9,1080.0
624,Rb2Mo3Cu2O12,473.3333333333333
6745,Y0.4Co2O4,920.0
5188,Sr0.15Mn0.15Fe0.85Bi0.85O3,850.0
4643,Sr0.1Ca0.3Tb0.05La0.7MnO3,1200.0
8575,Ti0.909Nb0.534Ni0.266O3,1200.0
9977,Ca0.85Eu0.15MnO3,1497.0
4974,Sr0.99TiO3,1500.0
1854,Na3Ni2SbO6,900.0
571,La0.2Mn2Bi0.2O3,1020.0
7973,Ca3Mn2O7,1300.0
5756,Li0.55Fe2.35Si0.1O4,1000.0
1421,SrFe0.25Co0.75O,1150.0
3586,Y2W2.5Mo0.5O12,1100.0
2949,Zn1.997SiO4,1200.0
198,BaZr0.1Ti0.9O3,1366.4666666666667
5996,Sr2Mn1.6Fe12Cu0.4O22,1150.0
4186,SrFe0.04Sn0.96O3,1380.0
479,La0.6Mn2BiO3,1020.0
5361,Ca2Gd8Si6O26,1350.0
2834,Li0.08Sr0.84Ce0.08B2O4,750.0
1440,Sr0.8La0.2Cr0.02Mn0.98O3,1550.0
1069,Fe2CuS3,500.0
1986,K3Ba2Nb5CO18,1280.0
6810,Na0.32Sr0.08Co2O4,920.0
7107,Na3.8Sn1.8Sb0.2O6,1300.0
1155,Sr1.98La0.02Co2Bi2O9,840.0
11318,Mg0.57Zr0.07Fe1.86Zn0.5O4,1100.0
2783,Na0.3Sr2.4Ce0.3Al2O5Cl2,1000.0
3868,La0.8Y0.1MnTe0.1O3,1100.0
11120,Sr0.4La0.5MnO3,1150.0
1802,Sr0.3Pr0.7CoO3,1200.0
201,Ba2SmRu0.05Cu2.95O7,930.0
9854,Fe1.7Cu0.5Zn0.5Ga0.3O4,1200.0
3972,Eu0.001Y0.999AlO3,1500.0
267,Ba0.4Sr0.6MnO3,1400.0
8946,Ca1.88Eu0.12BO3Cl,700.0
9126,Zr0.637Ti0.343Pb0.92Sb0.08O3,1250.0
1747,La0.16Ti0.96Pb0.84O3,1000.0
7363,Na0.47Ba0.06Zr0.003Ti0.997Bi0.47O3,1130.0
11493,Sr0.8La1.2TaFeO6,1550.0
10816,Ba0.982Mg2P2O8,1100.0
4962,K0.5Ti4Bi4.5O15,1110.0
6344,Ca0.6MgLa0.4Ti3Al7O18,1500.0
8034,DyMn0.5Fe0.5O3,1300.0
11309,Ba0.9Ca0.1TiFe0.005O3,1350.0
7702,BaZr0.025Ti0.975O3,1300.0
909,Mg4Cr0.4Ga7.6Ge2O20,1400.0
1278,Sr0.5Sm0.5TiO3,1100.0
1387,BaCu2Se2,500.0
2566,SrLa2Cu2O6,1070.0
9968,Fe2.5Cu0.3Zn0.2O4,1150.0
9477,Sr0.25La0.75Cr0.5Mn0.44Ni0.06O3,1450.0
4194,Ca0.5Nd0.5Mn0.97Ru0.03O3,1200.0
8231,Ti0.88Nb0.267Ni0.133O3,1200.0
6873,MgLa10Si5O26,1566.6666666666667
1867,Mg0.5Cu2Zn0.5SnS4,750.0
2723,Ba2.95P2O8,1300.0
5429,Mn0.21Zn1.79SiO4,1150.0
8026,Ca1.97Ce0.03Sc2MnSi3O12,1350.0
28,BaYCo2O,1100.0
11212,W0.5Cd0.5PbO3,850.0
6198,Na0.4Li2Ba0.8Ti6O14,990.0
1135,Sr0.05Mg0.1Fe0.9Bi0.95O3,800.0
5720,Sr0.7Pr0.3Co0.95Sn0.05O3,1100.0
3846,LiEu0.1La8.9Si6O26,1350.0
2062,Sr2HoFeCu2O7,980.0
11136,Zr0.9Ti0.1PbO3,1200.0
6998,Sr0.8Y0.2VO3,1500.0
6530,YMn2O5,1012.5
4699,Sr2Ca2Cu3Pb0.3Bi1.7O,846.6666666666666
1479,Mg0.6Rh0.4Ag0.8Cu0.2O2,930.0
9911,Mn0.2Fe0.4Ni0.3Cu0.07Zn0.63O4,1125.0
4117,Zr0.2Mn0.8PbO3,1230.0
5386,Ba0.9Sr0.1GdCo2O6,1100.0
10279,Gd4.95Ce0.05Si3NO12,1600.0
9983,Li0.05La0.95MnO3,1100.0
213,La2Ti2O7,1483.3333333333333
3861,Na2.93LiDy0.07P2O7,540.0
11503,Ca0.45La0.39Fe11.82O19,1300.0
6465,Ca0.3Nd0.595Y0.105CoO3,1200.0
8728,V2Co2O7,600.0
6106,CaW0.97Mo0.03O4,1000.0
2828,Sr2Gd7.92Ce0.08Si6O26,1500.0
1241,Sr0.88Y0.08TiO3,1500.0
11359,Ba0.06TiBi0.94O3,1160.0
2631,Sm0.75Nd0.25NiO3,900.0
6820,Sr0.4Co2O4,920.0
11252,BaHf0.03Ti0.97O3,1495.0
9211,Eu0.05ZrNb0.05O2,1350.0
4624,Fe2Cu0.25Zn0.75O4,1000.0
1740,CaZr0.4Co0.5Pd0.1O3,1200.0
5382,Ca2Si6O26,1350.0
9079,Na0.16Sr0.68Pr0.16B4O7,900.0
8251,Ti0.682Nb0.534Ni0.266O3,1200.0
4180,Ca0.273La0.727Cr0.06Mn0.94O3,1450.0
8814,Sr0.87Dy0.03La0.1TiO3,1460.0
10739,Ca0.99Y0.01Ti3.99Cu3Al0.01O12,1100.0
10571,LaFe0.4Ni0.6O3,1400.0
568,Mn1.8Bi0.8O3,1020.0
6028,Zr0.15Ti0.85PbO3,1200.0
4546,Zr0.14Ti0.56Pd0.3PbO3,1200.0
4796,SrNb0.1V0.9O3,1500.0
6241,K0.09Na0.41TiBi0.5O3,1175.0
1056,MoCo0.3Zn0.7O4,600.0
357,Li0.33La0.56TiO3,1290.0
6971,Na0.5Mg0.01Ti0.99Bi0.501O3,1150.0
804,Tm3Fe5O12,1300.0
282,La0.9MnTe0.1O3,1064.2857142857142
192,Cu0.04Zn0.96O,500.0
7044,Sr1.7La0.3TiMoO6,1400.0
9172,TbMn0.7Ga0.3O3,1400.0
4927,Gd0.8B3Bi0.2O6,820.0
9281,Lu0.2Gd0.1Bi2O3.45,750.0
7408,BaZr0.08Ti0.72Sn0.2O3,1427.0
1149,K0.2CeBi25O2,800.0
8294,Zr0.455Ti0.455Nb0.267Ni0.133O3,1200.0
7131,Sr0.8Ce0.1TiO3,1700.0
803,TmSm2Fe5O12,1300.0
8072,Zr0.227Ti0.455Nb0.534Ni0.266O3,1200.0
2190,Ba0.333La0.667Mn0.95Sb0.05O3,1260.0
3549,Ta0.6BiSb0.4O4,1200.0
7049,Ba2TiFe12O22,1233.3333333333333
2283,Sr0.651La0.279TiO3,1500.0
3492,Mg0.3La9.69Si5.7O26.24,1750.0
8961,Ba1.1Ce0.9Y0.1O3,1550.0
3863,Na2.91LiDy0.09P2O7,540.0
8751,U0.9Gd0.1O2,1700.0
7902,Ti0.312Fe2.258Ni0.68O4,1400.0
519,La0.8Mn1.4O3,1020.0
10123,Mg0.019Nb0.75Mo0.25Pb0.356O3,700.0
7177,Sr2MoFe0.85Ni0.15O6,1100.0
4149,Sr0.33La0.67CoO3,1000.0
10689,CaTi4Co0.05Cu2.95O12,1100.0
9621,LaCo0.9Ni0.1O3,1200.0
1536,BaFe16Cu0.8Zn1.2O27,1200.0
3601,LiBiP2O7,500.0
8647,ZrTi0.6Nb0.534Ni0.266O3,1200.0
3305,Ca0.5Nd0.5Cr0.02Mn0.98O3,1500.0
6799,Na0.24Yb0.16Co2O4,920.0
2448,TiNi,1000.0
7230,Eu0.3FeBi0.7O3,880.0
2695,Ca3Sc1.2TaGa1.8Si2O14,1300.0
7663,Sr1.85Ca0.15Nd0.1Ti5Bi3.9O18,1180.0
396,Mn2Bi0.2O3,1020.0
7704,Na0.25Nb0.25Fe0.75Bi0.75O3,870.0
6961,Mg0.266Ti0.2Nb0.534O2,1400.0
10552,SrFe0.6Ni0.4O3,1400.0
9780,Gd0.05Pr0.2Ce0.75O2,1600.0
604,MgPrPbSbO6,1100.0
8989,Ba0.92Ca0.08Hf0.05Ti0.95O3,1450.0
4529,LaNiO3,1280.0
10497,Li2Mg0.08Ti0.76Nb0.16O3,1150.0
10798,BaMg1.99P2O8,1100.0
9617,Sr0.3Nd0.7Mn0.8Ga0.2O3,1350.0
2340,Li0.25Ni0.75O,710.0
786,Ba3Ca1.18Nb1.82O9,1562.5
4997,Sr0.2Mg0.02La0.8Fe0.9Ga0.08O3,1450.0
2830,Al2B2SiO8,870.0
5531,Gd0.999Al3B4O12,1100.0
368,Fe2Ni0.7Zn0.3O4,1055.0
1525,Ba0.18Ca0.32La0.5MnO3,1300.0
6323,Mg0.2LaTi3Al7.8O18,1500.0
6760,K0.48Na0.32Co2O4,920.0
3394,LaVO4,1150.0
11103,La0.02TiMo0.02Fe0.02Pb0.98O3,1200.0
9695,Zr0.7Ti0.7O3.01,1400.0
8431,Zr0.909Ti0.227Nb0.4Ni0.2O3,1200.0
9179,Ca0.488Nd0.208Ti0.4Al0.532O2.4,1580.0
3319,La0.65MnAg0.35O3,1000.0
8662,Cr0.3Mn1.7O3,1300.0
5988,Sr0.92Pr0.08FeO3,1300.0
3274,Eu0.05Ti0.543Pb0.95Sn0.444O3,1040.0
1596,La2Nb2O8,1000.0
4589,Ti0.784Nb0.02Pb0.99Sn0.196O3,1300.0
10970,NaTi3Ta0.7Cu3Sb0.3O12,1060.0
2322,Ca0.2CeLa1.8ZrO7,1600.0
7948,BaScFe11O19,1180.0
10164,GdTi3Nb7Pb5O30,1200.0
6892,Nd0.1V1.9Bi4O11,750.0
10536,Mg0.94Tb0.06Fe2O4,1000.0
10947,Ba3Nb1.991Mo0.009ZnO9.004,1435.0
7862,Mg0.1Mn1.25Co0.9Ni0.75O4,1250.0
1210,Sr1.95Eu0.05SiO4,1200.0
1132,Li0.3Fe2.225Zn0.4Bi0.075O4,1050.0
9505,LaNb0.92W0.08O4.04,1400.0
1866,Mg0.25Cu2Zn0.75SnS4,750.0
1119,La0.4Mo2Bi1.6O9,680.0
8553,Ti0.227Nb0.133Ni0.067O3,1200.0
11328,Mg0.97Zr0.07Fe1.86Zn0.1O4,1100.0
2360,Fe2.1Ag0.3O2.8,900.0
8973,Li1.14Ti0.14Nb0.86O3,1100.0
3007,Ba2La4.8Si6O26,1350.0
1852,La3NbNi2O9,1500.0
11187,Fe1.2Ni1.4Pb0.4O4,1050.0
4827,Na0.455Yb0.07Er0.02Nb2Bi2.455O9,1100.0
5519,Fe1.91Ni0.65Zn0.35Al0.09O4,1200.0
344,K0.1La0.9Nb0.1Co0.9O3,1400.0
4294,Gd0.25Y2.75Fe5O12,1400.0
5540,Ca0.5Pr0.5CoO3,1200.0
7210,Gd1.2Eu0.8Zr2O7,1700.0
8121,Zr0.176Ti0.528Nb0.133Ni0.067O3,1200.0
8439,Ti0.6Nb0.534Ni0.266O3,1200.0
8609,Zr0.8Ti0.6Nb0.534Ni0.266O3,1200.0
8351,Zr0.2Nb0.667Ni0.333O3,1200.0
9704,Ca0.33Tb0.1La0.57MnO3,1400.0
9764,Sr2NbFe0.1Co0.9O6,1400.0
5687,Y2Hf2O7,1700.0
1254,Fe0.4In1.6O3,800.0
227,SrTiO3,1380.0943396226414
4874,BaCe0.8In0.2O2.9,1483.3333333333333
9043,Sr0.98Al2Si2O8,1300.0
9963,K0.15Sr0.25Pr0.6MnO3,1100.0
11300,Lu1.2La0.8Zr2O7,1830.0
5220,Ti4TaBi6.85O21,1100.0
8109,Zr0.4TiNb0.534Ni0.266O3,1200.0
6011,Mn0.03Zn0.97O,1100.0
3482,Ba1.6Sr0.4CuO,940.0
9796,Na0.05Sr0.95Ti0.8Nb0.2O3,1400.0
6931,Ce0.8Y3.2AlSiNO8,1650.0
9587,La2Hf2O7,1500.0
3096,Mg0.1Zn0.9O,1125.0
8438,Zr0.909Ti0.682Nb0.534Ni0.266O3,1200.0
8065,Zr0.2TiO3,1200.0
845,Pr0.9MnTe0.1O3,1050.0
3156,LiY1.8Si6O26,1350.0
3794,Sr0.33La0.67Mn0.95Fe0.05O3,1200.0
8139,Zr0.682Ti0.682Nb0.133Ni0.067O3,1200.0
6151,Ba2GdCr0.05Cu2.95O7,930.0
4063,Zr0.16Ti0.24Nb0.3PbSb0.3O3,1230.0
1122,SrFe12O19,1084.3125
10264,Ba2GdEu2Si6O26,700.0
1975,Mn2.2Ni0.6In0.2O4,1300.0
3740,Ag0.3GeSb0.3Te0.6Se,500.0
4315,SmTiO5,1550.0
3989,Ca0.9La0.05MnBi0.05O3,1300.0
3230,SrTi4Bi4O15,1110.0
8468,Zr0.176Ti0.176Nb0.667Ni0.333O3,1200.0
7854,Li0.08TiO3,1250.0
10327,Gd2SiO5,1500.0
92,Li2MnO3,655.0
2272,Ba3Sm0.005Y0.995P3O12,1300.0
6803,SrCo2O4,920.0
11585,CaB2Bi2O7,800.0
5146,BaTiCr0.025Sb0.025O3,1000.0
5749,BaV2Co2O8,900.0
8797,Ba0.99Sr0.01Mo4Bi2O16,700.0
680,Ba1.9Ca0.05Nd0.1Y0.95Cu3O,950.0
8499,Zr0.2Ti0.8Nb0.267Ni0.133O3,1200.0
5941,SrV2Pb0.3Bi1.7O9,850.0
3009,Sr2LaSbO6,1500.0
4066,Ti0.8Nb0.06Mn0.08PbSb0.06O3,1230.0
10655,Sr0.176Ca0.176La0.528Mn0.88O2.64,900.0
3792,Sr0.33La0.67Mn0.33Fe0.67O3,1200.0
4449,Li6.75Ca0.25La2.75Zr1.75Nb0.25O12,1050.0
10003,Sr0.5Nd0.5Mn0.93Cu0.07O3,1400.0
8627,Ti0.227Nb0.534Ni0.266O3,1200.0
5806,Sr0.883Y0.077TiO3,1500.0
4027,Ca0.08Sm1.92Sn2O7,1550.0
2808,Ca0.1Mg0.9TiO3,1050.0
3644,La0.025Zr0.5Fe0.475Pb0.5Bi0.5O3,850.0
1992,MgMnGaO4,1500.0
8939,Ca0.92Yb0.08Nb0.08Mn0.92O3,1325.0
3821,Ca1.92Eu0.08P2O7,1050.0
3353,Ca1.13La1.82Y0.05Cu2O6,950.0
7794,Ca0.3Pr0.7Cr0.02Mn0.98O3,1300.0
8129,Zr0.227Ti0.682Nb0.267Ni0.133O3,1200.0
7195,Ca1.2Nd0.8Ti0.2Al0.8O4,1400.0
4950,Ba2Fe12Co2O22,1100.0
5638,Li2Sr0.6Ca0.4SiO4,900.0
8861,K0.5Na0.5NbCu1.25O3,1090.0
2683,Ba2DyCu3O,940.0
10259,Ba0.9Ca0.1Ti0.98Sn0.02O3,1450.0
6352,SrLa0.2Ti4Bi3.8O15,1125.0
10912,Sr2HoRuO6,1400.0
9991,Fe1.93Ni0.42Cu0.2Zn0.45O4,1100.0
6155,Sr2Eu1.6Ce0.4RuCu2O10,1040.0
5785,La0.045Y0.135Zr0.82O2,1600.0
10721,Ba0.8Ti0.84Zn0.04Bi0.2O3,1050.0
2932,CaCr0.3Mn0.7O3,1300.0
2278,Yb0.24Y2.76Al5O12,1500.0
5043,Ba3Tb0.9Ce0.006P4O13,800.0
6880,Ba1.4Nd0.6InO3.8,1400.0
6557,Ba0.7Sr0.3Ti0.99Fe0.01O3,1450.0
9362,Cr3ZnGa2O4,1000.0
6910,LaCr0.005Al0.995O3,1500.0
6018,Sr0.55La0.45Mn0.85Co0.15O3,1350.0
8090,ZrTi0.6Nb0.267Ni0.133O3,1200.0
2289,BaSm0.05Ce0.6Y0.15Zr0.2O3,1400.0
8915,Ti2Ta2Cu3O12,1060.0
8436,Zr0.227Ti0.227Nb0.534Ni0.266O3,1200.0
2428,Li0.5Mn0.9Fe2.05O4,1200.0
10484,Sr0.2Gd0.8MnO3,1300.0
4588,Zr0.118Ti0.784Nb0.02Pb0.99Sn0.078O3,1300.0
10878,Zr0.634Ti0.341Pb0.9Sb0.1O3,1100.0
3062,Ca0.3La0.7Mn0.9Ga0.1O3,1250.0
6296,CaMg0.4Al10.6O18,1500.0
1906,Na0.93CoO2,900.0
1663,Zn0.04In1.96O3,950.0
9922,Mn0.2Zn0.8O,600.0
1437,TiCo2O4,1300.0
5239,Cr2Zn3Ge3O12,1350.0
4051,Zr0.16Ti0.64Mn0.2PbO3,1230.0
8789,Ba0.94Ca0.06Mo4Bi2O16,700.0
5134,Sr0.5La0.45Y0.05CoO3,1200.0
7025,ZrTa0.12Nb1.88ZnO8,1250.0
2767,SrRhO3,1200.0
8425,Ti0.6Nb0.667Ni0.333O3,1200.0
11274,Ba0.6Sr0.4PbO3,850.0
5543,Gd0.2Pr0.2Ce0.6O2,1600.0
609,Sr0.1Ce0.9V0.5Cr0.5O3,1100.0
4358,Sr1.6MoFeBi0.01O6,1280.0
3583,Ti0.35Nb0.325In0.325PbO3,1175.0
712,La0.15FeBi0.85O3,864.0
9390,Li1.3Cr0.1Mn0.6O2,1000.0
3609,Sr0.2La0.8InO3,1400.0
5680,Ca0.98Mn0.97Si0.03Bi0.02O3,1300.0
9349,Fe1.8NiAl0.2O4,1200.0
3079,Sr0.5Eu0.5CoO3,1225.0
4424,Li7.5Gd0.5La3Zr1.5O12,1220.0
5090,La0.9Mn0.63Al0.47O3,1350.0
4771,BaEu0.1Ce0.9O3,1500.0
10267,Ba2GdEu0.5Si6O26,700.0
1501,Mg0.6Rh0.4Ag0.6Cu0.4O2,930.0
6954,K0.318Na0.542Li0.02Ca0.04Nb0.85O3,1150.0
6336,Mg0.4LaTi3Al7.6O18,1500.0
3996,Ca0.9Cu2.026Zn0.074O3,1020.0
5173,BaCe0.08Ti0.92O3,1400.0
10232,Mg0.333Nb0.667FePbBiO6,760.0
878,Tb3Ga5O12,1350.0
6832,Ba0.798Ca0.2Pr0.002TiO3,1400.0
2345,Ca0.85La0.15MnO3,1298.5
567,Mn1.8Bi0.2O3,1020.0
1008,CaLaCr11O19,1100.0
465,La0.4Mn2Bi0.6O3,1020.0
2263,Sr0.2La0.8Fe0.05Ga0.95O3,1500.0
3446,BaCa4.6Si1.4P2.6O17,1250.0
10807,Ba0.992Mg2P2O8,1100.0
2812,Sr0.78Y0.22Fe0.12Co0.88O3,1127.0
2971,Sr0.45Ca0.7La1.85Cu3O7,1100.0
1839,Sr2GdRuCu2O,1070.0
3103,Mn3Cu0.6Ge0.35Si0.05N,750.0
2015,Na0.1Sr2.8Eu0.1B2SiO8,1020.0
5208,Sr0.95Gd0.05Ti0.95Mn0.05O3,1300.0
4284,MgDy0.03Fe1.97O4,1200.0
10028,Sr0.95Y0.05Fe11.84Co0.16O19,1200.0
2411,Mn0.15Fe1.85Ni0.44Zn0.56O4,1260.0
3946,Sr0.51Ca0.1La0.39Fe11.7Co0.3O19,1100.0
4658,Sr2Mo0.5Fe1.5O6,1265.0
1098,BaSm0.1Ce0.85Fe0.05O3,1200.0
9257,BaYCo3.2Ga0.8O7,1450.0
9503,Li6.75La3Zr0.75Ta0.25O12,1100.0
10243,Ba0.84Ca0.16Zr0.02Ti0.97Sn0.01O3,1450.0
1158,Sr1.92La0.08Co2Bi2O9,840.0
7903,K0.49Na0.49NbO3,1100.0
1363,MgNi2,800.0
11018,SrCu2B2O6,870.0
273,Mg0.2GdFe0.8O3,1300.0
5063,Ba3Tb0.18Ce0.03P4O13,800.0
9333,Lu0.2La0.8Sc4B4O12,1100.0
10096,Ba2Y0.5Cu3B0.5O,950.0
9275,BaCe0.7Zr0.2In0.1O3,1650.0
2396,BaYb0.05Ce0.5Y0.15Zr0.3O3,1450.0
4470,Sr0.5La1.5CoO4,1266.6666666666667
10149,Na0.5Mo0.333Fe0.667Bi0.5O3,760.0
3196,CaLa2Cu2O6,850.0
2127,Ba3GdP3O12,1250.0
2597,BaNb0.005Sn0.995O3,1350.0
4394,Ca9Gd0.4Eu0.6P7O28,1250.0
2688,Na1.6Zr2Si0.6P2.4O12,1185.0
4497,Ca23La13Mn0.9Ni0.1O3,1300.0
8482,Zr0.909Ti0.909Nb0.667Ni0.333O3,1200.0
3783,Ca0.81Eu0.19Al2Si2O8,1400.0
10298,ZrNb2PbO8,1000.0
1909,Y2Ti2O7,1408.3333333333333
10703,Zr0.6Fe0.4Pb0.6Bi0.4O3,800.0
3320,La0.5MnAg0.5O3,1000.0
8241,Zr0.455Ti0.909Nb0.534Ni0.266O3,1200.0
629,Sc0.01Zr0.99W2O8,1200.0
7344,Ba0.22Sr0.11La0.67MnO3,1100.0
5684,Na0.39Sr0.22TiBi0.39O3,1150.0
1134,Sr0.05Mg0.02Fe0.98Bi0.95O3,800.0
1621,SrEu0.04La1.96O4,1200.0
8573,Zr0.6Nb0.667Ni0.333O3,1200.0
10032,Na0.02Li0.08La0.9MnO3,1100.0
7477,Lu2.54Ce0.06Y0.4Al5O12,1550.0
6857,Sr3.9Ca6Eu0.1Si6O21Cl2,1100.0
3248,Ba2YCu2.6Zn0.4O,920.0
8862,K0.5Na0.5NbCu0.25O3,1090.0
5522,Fe1.97Ni0.65Zn0.35Al0.03O4,1200.0
3497,SrLa0.01Ta2Bi1.99O9,1150.0
7486,Zr0.9Nb2ZnGe0.1O8,1180.0
9563,Li0.05Zn0.95O,1050.0
10386,Mg3Tb0.04Eu0.04In3.92P6O24,1200.0
10893,Na3Zr1.7Nb0.24Si2PO12,1250.0
183,Ba0.95Ca0.05Zr0.04Ti0.92Sn0.04O3,600.0
4162,BaNd0.2Zr0.8O3,1450.0
859,Na0.45Sc0.05Nb1.95Bi2.55O9,1080.0
8023,Ca2.8Sc2Mn0.2Si3O12,1350.0
3420,La2Y0.667Zr0.667Nb0.667O7,1600.0
6705,Na0.16Nd0.04Co2O4,920.0
2610,ZnSb2O6,800.0
4208,Sr1.5Ca0.3La1.2Mn2O7,1250.0
10673,Zr0.494Ti0.456Nb0.033Mn0.017PbO3,1200.0
9285,Lu0.4Gd0.2Bi2O3.9,750.0
3046,Y0.4Nb0.6Bi3O7,800.0
3619,Ba0.1Y0.2Fe0.98Bi0.7O3,800.0
10789,Ba0.98Mg1.994P2O8,1100.0
3750,Fe70Ni30,1250.0
4508,K0.6Ir4Sb12,630.0
7378,BaHf0.1Zr0.04Ti0.86O3,1350.0
4017,Er0.2Bi0.8O1.5,890.0
7981,MgY2Si3O10,1350.0
11229,Sr0.1Pr0.9MnO3,1150.0
4198,Pr2MnCoO6,1400.0
2700,Ba0.8Ce0.9Y0.1O3,1650.0
3542,BaNb2V2O11,450.0
11501,Ca0.7La0.66Fe11.92O19,1300.0
2663,MnFe1.8Ga0.2O4,1150.0
11034,Ca0.45Pr0.55Fe0.3Co0.7O3,1200.0
3933,CaIr4Cu3O12,1050.0
2320,Ca0.2Ce2La1.8O7,1600.0
4555,Sr2LaMn1.96Co0.04O7,1300.0
7420,Sr0.8La0.1Y0.1TiO3,1460.0
7426,Ba0.05FeBi0.95O2.975,865.0
858,Na0.4Sc0.1Nb1.9Bi2.6O9,1080.0
8859,K0.5Na0.5NbCu1.5O3,1090.0
3914,Sr3Sm0.25Sc0.75P3O12,1325.0
7082,Sr2W0.1Mo0.9CuO6,1000.0
9896,Mn0.4Fe0.2Ni0.3Cu0.07Zn0.63O4,1125.0
8830,Ca0.5TiPb0.5O3,1200.0
9216,BaGd1.5Eu0.2Y0.3O4,900.0
10389,Mg3Tb0.12Eu0.02In3.86P6O24,1200.0
3458,Sr0.4La0.6Mn0.1Fe0.9O3,1450.0
1751,Mn3Sn0.6Ge0.4C,800.0
6407,Li0.25Sr0.1La0.25Mo0.5Pb0.9O3,650.0
2544,Ag0.8Cu1.2GaSe3,550.0
252,Sr2Ti0.75Mo0.25FeO6,1400.0
10873,Na0.5Zr0.7Ti0.3Bi0.5O3,950.0
9965,BaFe16ZnPbO27,1300.0
8579,Zr0.682Ti0.455Nb0.667Ni0.333O3,1200.0
2776,BaY0.1Zr0.8Zn0.1O3,1450.0
783,Gd3Ga5O12,1375.0
5103,K0.2Nb0.2Fe0.8Bi0.8O3,1000.0
1551,Ba0.9Dy0.2Ti0.9O3,1400.0
7877,SrCaEr0.06Ti5Bi3.94O18,1180.0
2138,TiSe2,675.0
7832,Na0.5Nd0.5Ti0.99Sn0.01O3,1350.0
7781,Na0.09Ba0.81Sr0.1TiO3,1260.0
2365,Sr3Ru0.3Fe1.7O7,1350.0
3192,ZrTe5.8,500.0
4943,Li1.5Ti1.5Al0.5P3O12,1000.0
4226,Sr0.25La0.75MnO3,1233.3333333333333
4708,Sr0.5Ca0.15La0.35Ti0.65Co0.35O3,1300.0
2175,LiPbPO4,600.0
11582,BaSn0.8Sb0.2O3,1280.0
20,Ca10Y,1000.0
5115,Ba9Lu1.99Si6Bi0.01O24,1400.0
7695,Sm0.05Ti2.95Co0.05Bi3.95O12,850.0
5581,Sr2Ca2Cu3Pb0.3Bi1.7O10,845.0
6502,Ba2EuCu3O7,940.0
6442,LaSc0.3Mn0.7O3,1400.0
11424,K0.5Sm0.5MoO4,860.0
2274,Ba3Sm0.07Y0.93P3O12,1300.0
1044,Mg0.216Ti0.35Nb0.434PbO3,1250.0
3852,NaLa8.5Si6O26,1350.0
4642,Sr0.15Ca0.3Tb0.075La0.7MnO3,1200.0
6244,K0.036Na0.164Li0.6TiBi0.2O3,1175.0
1244,NiSb2O6,1235.0
326,Ba0.066Ca0.264La0.67MnO3,1350.0
4541,Sr2.04La0.96Mn2O7,1400.0
4602,Zr0.118Ti0.392Nb0.02Pb0.99Sn0.47O3,1300.0
6335,Ca0.4Mg0.8La0.6Ti3Al7.2O18,1500.0
10172,Zr0.489Ti0.451Nb0.06Pb0.97O3,1250.0
6317,Ca0.8Mg0.4La0.2Ti3Al7.6O18,1500.0
117,Sr0.4Mg0.2La0.6Ga0.8O3,1400.0
5128,Ti0.7Nb0.2Ni0.1O2,1360.0
10753,K0.492Na0.492Ba0.027Nb1.015O3,1125.0
7222,Sr0.775Ce0.15TiO3,1400.0
11064,Pr0.86Ce0.14LaCuO4,1100.0
11347,Dy0.5Bi1.5O3,1100.0
9420,Sr0.5Sm0.5Fe0.8Co0.2O3,1200.0
3813,Ba0.03Sr1.26Mg0.7Eu0.01SiO4,1350.0
4945,Ba0.29Ti0.322Fe0.646Ni0.032Bi0.71O3,1020.0
11527,Ba1.96ZnSi2O7,1150.0
7800,Ca0.45Nb0.5Fe0.5Pb0.55O3,1100.0
5910,TiFe2Bi4O12,900.0
8275,Ti0.682Nb0.133Ni0.067O3,1200.0
11243,BaTi4Fe4Bi4O15,1100.0
2653,Ce1.5Y0.5O3,1550.0
7187,BaY0.2Zr0.7Sn0.1O3,1650.0
7434,Nb1.5Mn0.3Zn0.7Bi1.5O7,950.0
1206,KGd0.9WO4,850.0
1564,Sr2.7La0.3Fe1.4Co0.6O7,1500.0
10326,Gd1.8Ce0.2Si2O7,1500.0
2501,Ba2Ca0.6Mg1.2Y0.4Cu2.8O7,940.0
7505,CaEr0.09Nb2Bi1.91O9,1150.0
8044,Zr0.227Nb0.133Ni0.067O3,1200.0
5377,Ca0.4Gd6.4Si6O26,1350.0
3820,Ca1.9Eu0.1P2O7,1050.0
405,La0.6Mn1.8BiO3,1020.0
4549,TbMn2O5,1110.0
1717,Sr3Mo0.1Fe1.9O7,1350.0
8175,ZrTi0.8Nb0.267Ni0.133O3,1200.0
1628,Yb0.1Co4Ga0.2Sb11.933,625.0
10986,BaTb2NiO5,1350.0
1910,SrLaFeO4,1175.0
9372,Sr0.2Mg0.05La0.75MnO3,1200.0
1351,Li2.6TiO3,1100.0
1001,La2Co0.1Ni0.9O4,1270.0
8375,Zr0.88Ti0.528Nb0.4Ni0.2O3,1200.0
3304,Ca0.5Nd0.5Cr0.12Mn0.88O3,1500.0
8179,Ti0.176Nb0.667Ni0.333O3,1200.0
6738,Na0.08Y0.12Co2O4,920.0
2040,Mg0.6Mn0.4Ga2O4,1350.0
10773,BaTi0.99Ni0.01O3,1300.0
1924,Ca1.29VBi0.14O4,1100.0
5249,Ca3.5P2O9,1400.0
5257,Sr0.02Gd0.06Ce0.9Y0.02O2,1400.0
1233,LiNbO3,991.25
4521,Ba0.6Ir4Sb12,630.0
1507,RhCuO2,930.0
9508,SrNb0.3Fe0.7O3,1200.0
6703,Na0.08Nd0.12Co2O4,920.0
5245,Li0.3Ca0.02Fe2.29Zn0.4O4,1050.0
1629,Co4Ga0.15Sb11.95,625.0
7737,Pr2ZrCuO6,1150.0
9527,Li1.2Zr1.8Al0.2P3O12,900.0
10903,Na3Y0.3Zr1.7Si2PO12,1250.0
10932,Sr0.4Ca0.6Al2Si2O8,1300.0
2524,Ca0.3Dy0.17La0.7MnO3,1300.0
10964,Ba0.05Nb1.9W0.1Pb0.9O6,1240.0
9895,Mn0.8Fe0.8Ni0.3Cu0.07Zn0.63O4,1125.0
9857,Ca1.92Ho0.08MnO4,1350.0
10825,Ba0.998Mg1.996P2O8,1100.0
442,Mn1.2Bi0.6O3,1020.0
1640,BaCa0.05Ce0.95O3,1500.0
1229,Sr0.4La0.6Fe0.8Co0.2O3,1173.5294117647059
2853,BaNdZrO3,1515.0
5644,Sr0.34Ca1.65Eu0.01SiO4,1400.0
5070,Ba3Tb0.9Ce0.15P4O13,800.0
2836,Li0.06Sr0.88Ce0.06B2O4,750.0
11075,Zr0.455Ti0.545PbO3,1200.0
4399,Ca9EuP7O28,1250.0
8987,Ba0.96Ca0.04Hf0.05Ti0.95O3,1450.0
9405,Sm0.3La1.7W0.3Mo1.7O9,900.0
9898,MnFe0.6Ni0.3Cu0.07Zn0.63O4,1125.0
8318,Zr0.88Ti0.704Nb0.667Ni0.333O3,1200.0
9260,Sr0.7La0.3Ti0.3Fe0.7O3,1200.0
4320,Ba2Tb0.5Y0.5Cu3O7,950.0
10242,Ba0.952Ca0.048Zr0.02Ti0.97Sn0.01O3,1450.0
4826,Na0.445Yb0.09Er0.02Nb2Bi2.445O9,1100.0
2012,Na0.15Sr2.7Eu0.15B2SiO8,1020.0
5508,SrPr0.02Nb2Bi1.98O9,1200.0
3271,TiPbSnO3,1040.0
3790,Sr0.33La0.67Mn0.9Fe0.1O3,1146.6666666666667
6281,Ca0.2Mg0.6La0.8Ti3Al7.4O18,1500.0
8786,Ba1.81Eu0.19SiO4,1300.0
1344,Li0.2Fe2.2Co0.1Cu0.1Zn0.4O4,1300.0
5282,CeY1.925Mn0.075Al4.925Si0.075O12,1600.0
4302,Gd0.03Mn0.5Fe1.97Ni0.1Zn0.4O4,1200.0
9747,Sr0.15La0.85MnO3,1450.0
7915,Sr0.2Ca0.8LaGa3S6O,950.0
3206,K0.8CaLa1.2Cu2O6,850.0
1686,Sr2.97Eu0.03SnSiO7,1450.0
11313,Mg0.51Zr0.01Fe1.98Zn0.5O4,1100.0
2044,Mg0.4Yb0.02Mn0.6Ga1.98O4,1350.0
11526,Ba1.975ZnSi2O7,1150.0
2632,Sm0.5Nd0.5NiO3,900.0
7304,CuAl0.98Sb0.02O2,1100.0
2866,Ba0.1Cr0.2Fe0.8Bi0.9O3,825.0
456,LaMn1.8Bi0.2O3,1020.0
10567,Sr0.6La0.4Fe0.6Ni0.4O3,1400.0
6814,Na0.24Sr0.36Co2O4,920.0
2721,CaSc0.1Ti0.9O2.95,1550.0
7071,Ni2InSbO6,700.0
5497,Sr0.4La1.6CoO4,1300.0
6893,Nd0.2V1.8Bi4O11,750.0
2339,Ca3Gd0.8Al3B4O15,1100.0
6020,Sr0.55La0.45Mn0.9Co0.1O3,1350.0
11630,BaTi2.5Mn2.5Fe7O19,1100.0
10217,NaEu0.1La3.9Si3O12F,950.0
10792,Ba0.986Mg2P2O8,1100.0
5554,YbMnO3,1150.0
2034,Ca10Si3S3O24F2,1050.0
11163,Li0.35Fe2.35Zn0.3O4,1050.0
5534,YGaO6,1500.0
3021,Li1.05Mn1.5Ni0.5O4,870.0
1677,Sr3SnGeO7,1450.0
9301,Li0.64La0.49TiO3,1400.0
6509,Ba2Ca0.002Er0.995Pr0.002Cu3O7,940.0
6663,SrY0.3Zr0.7O3,1650.0
369,Fe2Ni0.7Cu0.6Zn0.3O4,600.0
2086,Ca3Fe0.1Co3.9O9,950.0
3225,Sr1.4Ca0.4La1.2Mn2O7,1500.0
4787,La9.03Si6O26,1350.0
789,Ba3Ca1.35Nb1.65O9,1600.0
158,Co4Sb11.6Te0.4,630.0
5573,Sr1.2Ca0.8YRuO6,1060.0
900,Yb3Al5O12,1300.0
5837,La9.83Fe1.5Si4.5O26,1600.0
7387,Fe1.5CoBi0.5O4,750.0
1349,Li2.2TiO3,1100.0
7920,Na0.5Sr0.03Ti0.97Ga0.03Bi0.47O3,1050.0
1889,Ba2Gd4.8Eu0.2B5O17,1200.0
8094,Zr0.704Ti0.88Nb0.667Ni0.333O3,1200.0
6542,Sr0.25La0.75FeO3,1400.0
2822,K0.48Na0.52Nb0.994W0.004Bi0.002O3,1160.0
7270,Mg0.4TiZn0.6O3,1100.0
9393,Sm0.2La1.8Mo2O9,900.0
2984,BaGd0.1Ce0.85Co0.05O3,1450.0
6072,Gd2CeFe5O12,1330.0
4556,Y2.67Fe5.33O12,1350.0
9807,Sr0.5Nb0.1Fe0.9Bi0.5O3,1400.0
7068,Li0.69La0.94Fe0.2O2.09,850.0
4269,BaLa1.6Fe36Co2O60,1260.0
10046,Ca0.3La0.7Mn0.9Zn0.1O3,1300.0
3399,Li4GeO4,600.0
623,BaCrO,1080.0
2214,Na2Ba5.99Eu0.01Si4O15,1000.0
11620,Ca0.85Nd0.1TiO3,1400.0
8515,Zr0.176Ti0.704Nb0.4Ni0.2O3,1200.0
2797,Fe4Bi2O8.4Cl0.6,815.0
5582,Co2Bi24O39,740.0
3909,LaIn0.98Sb0.02O3,1250.0
8874,NaCa0.95Eu0.05PO4,1100.0
2516,GdAlO3,1200.0
6065,Sr0.33La0.57MnBi0.1O3,1000.0
1586,Sr3.1Y0.9Rh0.4Co3.6O10.5,1100.0
3825,Ca1.98Eu0.02P2O7,1050.0
466,La0.2Mn2O3,1020.0
10187,Mg0.9Cr0.7Mn0.05Fe1.25Cu0.1O4,1250.0
925,Ca1.6Al8Si4N4O17,1450.0
2554,Ag0.6Cu1.4GaSe3,550.0
9915,Ca0.4Cr0.03Mn0.97Bi0.6O3,1000.0
3291,Ca0.18Sm0.82AlO2.91,1600.0
2004,Tb1.15Gd0.65Ce0.05Y1.15Al5O12,1500.0
9450,Sr2.7Gd0.3Fe1.4Co0.6O7,1500.0
8959,BaFe11.25O19,900.0
10945,Ba3Nb1.994Mo0.006ZnO9.003,1435.0
6819,Sr0.2Co2O4,920.0
11211,W0.5PbO3,850.0
11549,Sr2Ce0.9Y1.1Mo0.25Cu2.75O9,1020.0
1220,ZnB2PbSiO7,650.0
5309,Ce0.6Y2.25Mn0.15Al4.85Si0.15O12,1600.0
5518,Sr0.45Sm0.55Mn0.4Fe0.6O3,1350.0
7592,Sr2.94Ce0.06P4O13,850.0
10088,Ba1.7Sr0.3PrCu3O,940.0
5736,Sr2TiMo0.5Fe0.5O6,1200.0
1465,Rb2Mo3Cu1.2Zn0.8O12,480.0
9471,Sr2MgNbO6,1200.0
5541,Ca0.5Pr0.5Fe0.15Co0.85O3,1200.0
5567,BaNd0.03La1.97ZnO5,1200.0
9221,Ca0.995Eu0.005Al2O4,1350.0
9959,Sm2MnCoO6,1350.0
6131,Sr2SmRuO6,1055.0
1176,LiNi0.1Cu1.9O2,820.0
1516,Sr0.05Sm0.08Ti0.98Mn0.02Pb0.83O3,1200.0
11425,K0.5Nd0.5MoO4,860.0
2331,Sr0.1Yb0.8La0.9Y0.2O3,1600.0
4326,Ba2Gd0.9Ce0.1Cu3O7,950.0
8725,TbMn0.1Fe0.9O3,1350.0
5561,Ca2MnFeO5,1250.0
822,Zr0.2Ti0.8PbO3,1189.4444444444443
9086,Li0.16Sr0.68Pr0.16B4O7,900.0
2388,BaYCo2O5,1075.0
547,La0.2Mn1.4Bi0.6O3,1020.0
7315,Ca2Mg3Zr0.25Ti1.75Nb2O12,1375.0
2489,Ba2Ca0.4Y0.6Cu4O7,940.0
828,Ti1.4Zn1.2O4,1200.0
3705,Ba2Ca0.66Nb0.34FeO6,1400.0
894,ZrW0.7Mo1.3O8,600.0
1565,NaLiAl2SO7,700.0
2519,BaCe0.85Y0.15O3,1570.5
7999,K0.7TiBi0.5O3.1,1070.0
4075,Nb0.1Mn0.8PbSb0.1O3,1230.0
10087,Ba1.9Sr0.1PrCu3O,940.0
3473,Ba2.4Mg0.6Si6N2O12,1350.0
546,LaMn1.6Bi0.4O3,1020.0
5828,La9.83Al0.25Si5.75O26,1600.0
7409,BaZr0.09Ti0.81Sn0.1O3,1427.0
8421,Zr0.704Nb0.267Ni0.133O3,1200.0
10410,Ca0.993Yb0.6Y0.41AlO4.004,1400.0
9132,Ca0.025CuAl0.975O2,1200.0
5334,La0.005Ti0.99Nb0.005O2,1350.0
10214,NaEu0.02La3.98Si3O12F,950.0
6485,Sr0.3Nd0.7MnO3,1350.0
7377,BaHf0.1Zr0.1Ti0.8O3,1350.0
1319,Fe0.015Ni0.985O,800.0
4442,LiCo0.075Zn1.425SiO4,950.0
3269,Ba2Sm0.2Y0.8Cu3O7,940.0
7908,K2Mo2O7,440.0
2698,CsVO3,477.0
5755,Li0.8Fe1.6Si0.6O4,1000.0
3151,BaSi3N2O4,1350.0
65,Ba0.7Pr1.3Co2O5,1000.0
11344,Ho0.5Bi1.5O3,1100.0
3768,Sm0.5Y0.5Ti1.5W0.5O6,1400.0
7273,Mg0.8Ag0.2B2,850.0
2118,Mg0.97Pr0.03B2O0.055,850.0
1230,La0.65MnPb0.35O3,1100.0
7020,NaBa0.8Eu0.2ScSi2O7,1250.0
2611,YCoO3,900.0
6713,Na0.16Nd0.24Co2O4,920.0
11234,BaTi4Nb2.4Bi4O15,1100.0
11420,Sr0.7Ca0.3Mn0.1Fe11.8Zn0.1O19,1250.0
6852,SrCe0.03La0.97Ga3S6O,950.0
5805,Sr0.911Y0.079TiO3,1500.0
2186,Ce2.5La2O8,1400.0
6600,Y2SO2,1250.0
1503,MgAgO2,930.0
10731,La0.5Ta0.5O2,1400.0
1685,Sr2.97Eu0.03Sn2O7,1450.0
2852,Ba0.98NdZrO3,1515.0
4310,Ba0.3ZrPb0.7O3,1300.0
11025,Na0.5CoO2,850.0
9635,Ba2InBi0.6Sb0.4O6,1050.0
10998,Sr0.95Pr0.05TiO3,1300.0
9588,Eu0.07FeBi0.93O3,810.0
11046,Sr0.8Ca0.2LaRhO4,1300.0
7662,Sr1.85Ca0.15Nd0.25Ti5Bi3.75O18,1180.0
1415,Ho0.2FeBi0.8O3,860.0
10246,Ba0.92Ca0.08Zr0.02Ti0.97Sn0.01O3,1450.0
6345,Ca0.8La0.2Al11O18,1500.0
6385,CeMnO3,1525.0
740,Li0.42Ti0.11Fe2.2Zn0.27O4,920.0
5596,Ca0.987WO4,1000.0
9979,La0.2FeBi0.8O3,850.0
6582,Sr0.005La0.995Ti0.005Al0.995O3,1700.0
9795,Na0.1Sr0.9Ti0.8Nb0.2O3,1400.0
9660,Sr0.4Eu0.15Pr0.45MnO3,1350.0
2975,Sr2CeO4,1184.0
591,La0.6MnO3,1020.0
659,Sr0.45Tb0.22Nd0.33MnO3,1400.0
8247,Zr0.352Nb0.534Ni0.266O3,1200.0
5997,Sr2Mn0.8Fe12Cu1.2O22,1150.0
8518,Zr0.455Ti0.909Nb0.267Ni0.133O3,1200.0
5289,Ce0.4Y2.4Mn0.2Al4.8Si0.2O12,1600.0
6057,BaTi0.5Fe11Co0.5O19,1310.0
4098,Zr0.32Ti0.48Mn0.2PbO3,1230.0
3524,Zn0.995Ga0.005O,1400.0
2977,BaNb0.5In0.5O3,1400.0
11609,SrHo0.05Ta2Bi1.95O9,1200.0
10069,Ba1.38Sr1.62Fe21.6Co2O37.4,1200.0
4192,Ir1.9CuAl0.1S4,850.0
1662,Zn0.02In1.98O3,950.0
6380,Sr0.5Pr0.4Re0.1MnO3,1300.0
7379,BaHf0.1Zr0.02Ti0.88O3,1350.0
7574,Sr0.975Dy0.017Ta2Bi2O9,1100.0
2467,Ba0.45Sr0.05Ca0.5TiO3,1400.0
4383,Li6La3NbSnO12,1125.0
9733,Sr0.02Ti0.05Nb1.96Pb0.98O6,1240.0
3067,Sr0.333La0.667Mn0.8Cu0.2O3,1350.0
8254,Zr0.8Ti0.8Nb0.534Ni0.266O3,1200.0
3283,CaTmAlO4,1450.0
2406,Ba3Cr0.8Fe23.8Co1.4O41,1300.0
5136,Na0.1Sr0.3Pr0.6MnO3,1100.0
5428,Mn0.24Zn1.76SiO4,1150.0
2686,Na2Zr2SiP2O12,1185.0
3854,NaLa8.4Si6O26,1350.0
11192,Li0.25Ca0.1La0.25Mo0.5Pb0.9O3,687.0
3736,Cu2.95Sn0.04Sb0.96Se4,430.0
9916,Ca0.76MnBi0.24O3,1000.0
7069,Li0.75LaFe0.14O2.09,850.0
9378,Ba0.9Nb0.1Fe0.2Co0.7O3,1125.0
1438,TbMn0.9Al0.1O3,1200.0
1211,LaNb2O7,1150.0
9585,K12Ti6O18,1000.0
9149,Ba2Ca0.4Y0.6Cu3O7,970.0
6769,K0.12Na0.08Co2O4,920.0
5559,Sr0.93TiMn0.07O3,1350.0
4400,Ca9Gd0.5Eu0.5P7O28,1250.0
6419,Eu0.009Y2.991Al5O12,1780.0
3380,Mn1.85Co0.8Ni0.35O4,1000.0
7512,Sr0.875La0.125TiO3,1400.0
10847,Ba0.91Sr0.02Ca0.07Ti0.92Sn0.08O3,1450.0
9115,Na0.1Sr0.9LaFeO4,1050.0
11171,Sr2HoHfO5.5,1400.0
7626,Y0.005Ti0.99Nb0.005O2,1500.0
5951,La10W0.5Si5.5O27,1650.0
9710,K2La2B2O7,840.0
862,LiCo0.2Ni0.8O2,730.0
6166,LiBa2Nb5O15,1250.0
2361,Co0.02Zn0.98O,950.0
8583,Zr0.528Ti0.352Nb0.267Ni0.133O3,1200.0
10965,Ba0.05Nb2Pb0.95O6,1240.0
4138,CaW0.7Mo0.3O4,1100.0
10177,Sr3.95Mn2CuO9,1300.0
8191,Zr0.88Ti0.528O3,1200.0
8717,Sr2.85Sm0.15Ti2O7,1525.0
1441,SrCr0.02Mn0.98O3,1550.0
11329,Mg0.61Zr0.01Fe1.98Zn0.4O4,1100.0
6303,CaMg0.2Ti3Al7.8O18,1500.0
4954,Nd0.5La0.5Ti3Bi3O12,1000.0
7582,Li0.5La0.5V0.5Fe0.5O3,820.0
5907,Ca2.85Ho0.15Co2O6,1000.0
11431,Li0.267CaTi0.2Nb0.533O3,1050.0
6656,SrSc0.02Zr0.98O3,1650.0
2179,YAl3B4O12,1200.0
505,LaMn1.2Bi0.2O3,1020.0
1172,Zr0.007Zn0.993O,1500.0
4258,Mg0.476Ti0.002Mn0.448Fe1.997Zn0.007O4,1200.0
3237,Cr0.1Fe1.9Ni0.6Zn0.4O4,1250.0
1109,Dy0.08Nd299.92Ce0.8O2,1200.0
10652,Sr0.2Ca0.2La0.6MnO3,900.0
1195,CrSi2,952.0
10283,Gd4.25Ce0.75Si3NO12,1600.0
5920,Ba0.2Sr0.3MnBi0.5O3,1000.0
2585,BaThO3,1200.0
4612,BaPb0.85Sb0.15O3,900.0
8054,Zr0.455Ti0.909Nb0.4Ni0.2O3,1200.0
8101,Zr0.909Ti0.227Nb0.133Ni0.067O3,1200.0
4591,Zr0.078Ti0.784Nb0.02Pb0.99Sn0.118O3,1300.0
9746,Ba8In0.5Ga16Ge29.5,457.0
5044,Ba3Tb0.09Ce0.009P4O13,800.0
1824,Y0.15Hf0.04Zr0.81O2,1600.0
10865,Na0.5Zr0.5Ti0.5Bi0.5O3,950.0
110,Sr0.2Mg0.6La0.8Ga0.4O3,1400.0
387,Mg0.28La9.71Si5.72O26.29,1600.0
9824,Gd0.667Eu0.667Sm0.667Zr2O7,1700.0
10213,NaEu0.12La3.88Si3O12F,950.0
83,TbFeO3,1283.3333333333333
9452,Ca0.08Sm1.92Ti2O7,1550.0
8708,BaCa0.8Y0.2Co4O7,1100.0
5908,Sr0.333Dy0.267La0.4MnO3,1280.0
2392,NiCu,1400.0
4295,Gd0.5Y2.5Fe5O12,1400.0
1921,Zr0.52Ti0.48PbO3,1129.375
3464,Ca2.4Eu0.6GeO4Cl2,800.0
2930,Ba0.3Co4Ga0.3Sb12.3,650.0
4403,Ba3Tb0.1Ce0.08La0.82P3O12,1250.0
3922,K0.01Ba1.98MgCe0.01Si2O7,1200.0
1645,In4Sn3O12,1525.0
5460,Sr1.998SnO4,1300.0
3316,La0.835MnAg0.165O3,1000.0
10379,Mg3Tb0.08In3.92P6O24,1200.0
8587,Zr0.528Ti0.352O3,1200.0
5184,Ca2Mg2La2Ti5O17,1625.0
3273,Eu0.07Ti0.54Pb0.93Sn0.442O3,1040.0
5260,Yb0.06Er0.04La1.9W0.25Mo1.75O9,970.0
10170,Ba0.94Ca0.06Ti0.95Sn0.05O3,1300.0
8832,Na0.5La0.1Ti4Cu3Bi0.4O12,970.0
11089,CaNd2CuO5,950.0
9009,Sr0.3La0.7Mn0.96Al0.04O3,1280.0
10252,Zr0.08Fe0.92BiO3,820.0
5921,NdTi0.5Ni0.5O3,1350.0
3171,Zn18In2O21,1500.0
5419,Sc4Ti3O12,1100.0
2925,K0.8Sr0.2Cu2O2,700.0
662,Sr0.45Tb0.11Nd0.44MnO3,1400.0
4410,Sc0.356Zr0.004Ti0.64Pb0.64Bi0.36O3,1100.0
1402,Al2Si4N6O2,1675.0
4137,CaW0.2Mo0.8O4,1100.0
3539,YMo3FeO12,900.0
432,La0.2Mn2Bi0.4O3,1020.0
5118,Ca2.95Co4Bi0.05O9,897.5
3557,Ca3Ir0.1Co3.9O9,900.0
10021,Fe2Ni0.25Zn0.75O4,1250.0
5357,Ca2Gd4.8Si6O26,1350.0
35,LaGaO3,1460.4761904761904
5843,Na1.67Mg0.67Al10.33O17,1620.0
3180,Er0.25La1.75Mo2O9,950.0
5807,Sr0.874Y0.076TiO3,1500.0
11319,Mg0.67Zr0.07Fe1.86Zn0.4O4,1100.0
5410,Sr0.05V1.95Bi4O11,800.0
9909,Mn0.4Fe0.6Ni0.3Cu0.07Zn0.63O4,1125.0
7223,BaNb0.5Fe0.4Ga0.1O3,1400.0
6552,Sr2GdRu0.9Cu2O8,1040.0
328,Ba0.033Ca0.297La0.67MnO3,1350.0
8012,Cu2Te0.08Se0.92,500.0
8310,Zr0.909Ti0.455Nb0.4Ni0.2O3,1200.0
2660,Mn0.8Fe2Ni0.2O4,1200.0
5792,Mg0.1Gd0.16La0.84Ga0.8Al0.1O2.95,1000.0
3807,Sr1.99Eu0.01SiO4,1350.0
7448,Ba0.97Sr0.03Zr0.02Ti0.98O3,1150.0
10936,Sc0.25Nb0.5Fe0.25PbO3,1160.0
10933,CaTi3.98Cu3B0.02O12,920.0
6421,Eu0.015Y2.985Al5O12,1780.0
6843,Ba0.65Ca0.35TiO3,1400.0
11058,Ca0.5Pr0.4Ce0.1MnO3,1350.0
6619,In5Ga3Sn2O16,1250.0
5630,La0.93PO4,1200.0
9474,Sr2MgNb0.6Mo0.4O6,1200.0
5310,Ce0.4Y2.35Mn0.25Al4.75Si0.25O12,1600.0
8870,Sr3Y0.7B4O12,1050.0
3326,Sr0.5La0.5Mn0.5Ga0.5O3,1500.0
11197,Cr0.9CuGe0.1O2,1000.0
254,Mn0.05Zn0.95O,942.5
2826,Sr2Gd7.96Ce0.04Si6O26,1500.0
372,SrNb0.1Fe0.9O3,1350.0
9345,SrMg0.002Cu0.998O2,995.0
7881,VSbO4,980.0
3978,Sm0.02Fe1.98Co0.3Ni0.7O4,1150.0
6684,Na0.2Sm0.8Co2O4,920.0
10382,Mg3Tb0.12Eu0.04In3.84P6O24,1200.0
7819,Na0.01Ba0.27Ti0.28Fe0.72Bi0.72O3,1010.0
6360,Ba0.3Sr0.5La0.2Nb2O6,1360.0
9461,Sr0.9Ce0.05La0.05CoO3,1440.0
10364,Tb0.95MnFe0.05O3,1300.0
265,BaTiO3,1278.1944444444443
8897,Ca0.64La0.36Ti0.64Ga0.36Al0.108O3,1550.0
11069,Mg0.25Mo0.5Cd0.25PbO3,850.0
3102,Ca3ZrSi2O9,1450.0
11269,Ba3Nd10Ti18O54,1350.0
1457,CaFe0.5Sb0.5O3,1250.0
6177,BaCuB2O5,1107.5
6727,YCo2O4,920.0
10398,CaYb0.6Y0.4AlO4,1400.0
2259,Sr0.2Mg0.05La0.8Fe0.15Ga0.8O3,1500.0
10099,BaSrGdCu2.9Zn0.1O7,950.0
1442,LaCr0.02Mn0.98O3,1550.0
3219,Sr0.94Al2O4,1300.0
10277,Ba2GdEu0.01Si6O26,700.0
10129,Mg0.1Fe2Ni0.5Zn0.4O4,1350.0
7267,Mg0.5TiZn0.5O3,1100.0
6879,Ba1.02Nd0.98InO3.99,1400.0
1467,Rb2Mo3Ni1.2Cu0.8O12,480.0
175,BaFe12O19,1165.6
7303,CuAl0.92Sb0.08O2,1100.0
8742,Th0.9Nd0.1O2,1600.0
1096,WMn0.5Cu0.5O4,1100.0
4289,Sr0.5Ca0.5Fe12O19,1225.0
10387,Mg3Tb0.16Eu0.04In3.8P6O24,1200.0
10875,Na0.5Zr0.6Ti0.4Bi0.5O3,950.0
8822,Ca2MoFe0.8Co0.2O6,1270.0
6560,Sr2Mo0.15CuHg0.85O4,940.0
9801,Na0.45Ca0.02CoO2,900.0
1800,NdTiCrO5,1225.0
6517,Sr2MoFe0.75Co0.25O6,1250.0
10430,CaMn0.4Co0.6O3,1300.0
8623,Zr0.6Ti0.6Nb0.534Ni0.266O3,1200.0
1784,BaCa0.1Pr0.9Co2O5,1100.0
1819,TiNiSn,1000.0
6192,Mg0.03Cd0.97O,900.0
1786,Ca0.8Ho0.2MnO3,900.0
10006,Sr0.75La0.25Fe10.4Cu0.2O19,1180.0
5542,Ca5Eu0.15Si2O8.225Cl2,1000.0
3099,Co2Cu10Sb4S13,500.0
10356,BaCe0.2Ti0.8O3,1545.0
1950,Mn1.997Ni0.67In0.333O4,1300.0
9821,BaNdCo1.4Ni0.6O5,1500.0
9568,Mn0.05Fe0.95Bi1.1O3,800.0
7096,Hf0.5Ti0.5PbO3,1100.0
382,FeCuO2,985.7142857142857
2636,NdNiO3,900.0
2782,Na0.1Sr2.8Ce0.1Al2O5Cl2,1000.0
10156,Ba5EuTi3Nb7O30,1200.0
10834,Ba0.98Mg1.996P2O8,1100.0
1634,Yb0.2Co4Ga0.15Sb11.95,625.0
2024,Ba0.5Sr0.5YFe0.5Co1.5O5,1150.0
3799,Ca0.85Eu0.15Ta2Bi2O9,1200.0
7471,Gd0.1Ti0.1Fe0.9Bi0.9O3,820.0
4544,Sr0.55La0.45Mn0.5Ru0.5O3,1350.0
9900,MnFe0.4Ni0.3Cu0.07Zn0.63O4,1125.0
1362,BaMgSiO4,1400.0
3307,Ca0.5Nd0.5MnO3,1375.0
269,Ba0.4Sr0.6Ti0.4Mn0.6O3,1400.0
4573,Sr0.3Ca0.25La0.45MnO3,1400.0
8636,ZrTi0.4Nb0.4Ni0.2O3,1200.0
90,Na0.15Pr0.85MnO3,1200.0
5074,Ba2.985Tb0.015P4O13,800.0
1130,Li0.3Fe2.3Zn0.4O4,1050.0
1768,Li0.381La0.543TiO3,1350.0
10466,SrMn0.8Co0.2O3,1300.0
1519,Ca0.25La0.75CrO3,1500.0
1200,Ba2MgSi2O7,1263.3333333333333
4286,MgDy0.07Fe1.93O4,1200.0
4703,Sr2Ca2Cu3Pb0.18Bi1.82O,845.0
2163,Ni0.1Zn0.9S,600.0
11149,Sm0.6FeBi0.4O3,1000.0
8598,Zr0.4Nb0.267Ni0.133O3,1200.0
5089,La0.9Mn0.72Al0.38O3,1350.0
4978,LiBa5Ta9.5Fe0.5O30,1275.0
9380,BaCo0.95Bi0.05O3,1100.0
6492,Zr0.15Ti0.55Sn0.3O2,1150.0
5083,Zn3Ga2Ge0.6Si1.4O10,1300.0
8527,Zr1.136Ti0.455Nb0.133Ni0.067O3,1200.0
767,BaYCo4O7,1126.6666666666667
9139,Pr3Ti7Nb2Pb3O26.5,1200.0
7959,CaEu0.1Ti7Bi7.9O27,1150.0
8505,Ti0.8Nb0.133Ni0.067O3,1200.0
1580,Sr2.5Ca0.6Y0.9Co4O10.5,1100.0
3329,Sr0.08La0.92Mn0.92Ga0.08O3,1500.0
7809,SrEr0.008Ti4Bi3.992O15,1160.0
9702,Ca0.33Tb0.15La0.52MnO3,1400.0
2655,Sm0.17La0.83GaO3,1097.0
4566,Ba2CaNd2Ti3Cu2O14,1200.0
5352,Ca1.2Gd4.8Si6O26,1350.0
560,Mn2Bi0.4O3,1020.0
7588,SrNb0.5Fe0.5O3,1400.0
2593,HoTiO5,1600.0
11591,CaTm0.08B2Bi1.92O7,800.0
3065,SrLa2MnO3,1350.0
650,Sr0.45Tb0.314Nd0.236MnO3,1400.0
7424,Sr4.75Ca0.25Ti3Nb7BiO30,1300.0
11129,Ba0.4La0.6ScO2.8,1600.0
7186,BaTa0.667Cd0.333O3,1300.0
2446,Fe2Ni0.2Zn0.8O4,1153.125
4445,Ti3Fe0.3Ni0.7Bi4O15,900.0
10201,TiPb0.95Bi0.05O3,1100.0
6853,SrCe0.1La0.9Ga3S6O,950.0
2709,LiMn0.2Fe0.8PO4,583.3333333333334
9816,Li3V1.84Co0.16P3O12,850.0
7836,Ba0.8Ho0.2TiO3,1350.0
8612,Zr0.528Ti0.528Nb0.667Ni0.333O3,1200.0
9724,Ho0.2La1.8W0.3Mo1.7O9,1000.0
7254,Ba3Ti5Nb5Bi3O30,1300.0
2888,Tm0.02Y1.98O3,1600.0
10622,Ba0.5Sr0.4Ca0.1Zr0.2Ti0.8O3,1220.0
11469,Sr0.35Ti0.65Nb1.35Bi2.65O9,900.0
5102,K0.3Nb0.3Fe0.7Bi0.7O3,1000.0
4936,BaSr2P2O8,1250.0
4914,Ti0.4Cr0.6Se2,700.0
1373,Ba2Ca2Cu3Tl2O10,910.0
10782,Ba0.98Mg2P2O8,1100.0
8601,ZrTi0.2Nb0.133Ni0.067O3,1200.0
7818,TbMn0.5Co0.5O3,1300.0
7562,CaW3.84Mo0.16O4,1100.0
9678,La0.2Mn2Bi0.8O5,850.0
11012,NdTiCr0.95Al0.05O5,1300.0
5912,Sr2LuRuO6,1360.0
3181,Ba0.8Sr0.2Ti0.99Mn0.01O3,1450.0
1372,Li0.1Ba2Ca2Cu3Tl1.8O10,910.0
8778,CaMn0.85Ru0.15O3,1300.0
5167,Sr2Ca2Cu2.2ZnBi1.8O10,830.0
8320,Zr1.136Ti0.682Nb0.4Ni0.2O3,1200.0
9686,Ba0.2Sr0.8Nb0.1Co0.9O3,1180.0
9357,Sr0.8MnSi0.2O3,1400.0
1411,SrTm2CuO5,950.0
5650,Sr7.6LuP7O28,1290.0
4615,Ca0.667La0.333MnO3,1300.0
8988,Ba0.94Ca0.06Hf0.05Ti0.95O3,1450.0
7031,ZrNb1.92ZnSb0.08O8,1250.0
1650,NaSr3YP3O12F,1050.0
5500,Li0.1Mg0.1Y1.9Mo3O12,800.0
3907,Sm0.025La0.975InO3,1250.0
8358,Zr0.176Ti0.88Nb0.267Ni0.133O3,1200.0
3939,Zr0.588Ti0.392Pb0.92Bi0.08O3,1250.0
2630,SrCrO4,1180.0
7992,Ba2GdMn0.003Sb0.997O6,1400.0
8509,Zr0.176Ti0.528Nb0.4Ni0.2O3,1200.0
801,Sm0.2Ce0.8O2,1462.5
188,Ba0.8Sr0.2TiO3,1328.5714285714287
3465,Ca2EuGeO4Cl2,800.0
2271,Sr2SnO4,1300.0
242,BaNdFe0.667Co0.667Cu0.667O5,950.0
2973,BaCa2B2O6,1000.0
9042,Ca0.98Al2Si2O8,1300.0
9118,Na0.15Sr0.85LaFeO4,1050.0
10844,BaTi0.92Sn0.08O3,1400.0
9048,Y0.9VO4,1200.0
8357,Zr0.2Nb0.133Ni0.067O3,1200.0
1228,Sr0.2Mg0.15La0.8Ga0.85O3,1450.0
3332,Sr0.3La0.7Mn0.7Ga0.3O3,1500.0
7123,Y1.99SiO5,1400.0
11291,Zr0.3Ti0.7NiZnO4,1550.0
4501,Sr0.21La0.79CoO3,1200.0
2628,U0.71Gd0.29O2,1700.0
4012,Sr0.5La0.5MnO3,1301.6666666666667
10695,Ba0.9Ca0.1Dy0.16Ti0.9Sn0.1O3.24,1480.0
1732,Gd2TiZnO6,1291.6666666666667
2455,Yb2SiO5,1550.0
974,Sr0.2La0.8Ti0.075Mn0.925O3,1400.0
3392,Ce0.01Y2.99Al5O12,1500.0
10249,Zr0.06Fe0.94BiO3,820.0
8204,Zr0.176Nb0.4Ni0.2O3,1200.0
1681,Sr3ZrSnO7,1450.0
11097,HfW2O8,1200.0
585,Mn1.2Bi0.8O3,1020.0
4352,Sr2MoFeBi0.1O6,1280.0
10690,CaTi4Co0.1Cu2.9O12,1100.0
10445,Ca0.2Gd0.8CoO3,1300.0
3955,Ba2Ca0.92Tb0.08Zn2Si6O17,900.0
3121,Sr2Nd0.5Y0.5FeCu2O6,1000.0
7558,ZrTi1.8Nb0.133Zn0.067O6,1260.0
8112,Zr0.2Ti0.6Nb0.133Ni0.067O3,1200.0
10656,Y0.07Nb1.5Zn0.92Bi1.43O6.92,1100.0
7396,Ba2SmFe0.08Cu3Zn0.04O7.16,930.0
685,Ba1.9Ca0.3Nd0.1Y0.7Cu3O,950.0
1117,La0.2Mo2Bi1.8O9,680.0
8914,Ni0.1Zn0.9O,1100.0
9030,Ca20Mg3Al26Si3O68,1400.0
9504,PrNbO4,1400.0
10868,Na0.5Zr0.75Ti0.25Bi0.5O3,950.0
3664,Ce0.95Mn0.05O2,800.0
3146,BaEu0.2Y1.8ZnO5,1250.0
2196,Mg0.05PrGa0.95O3,1500.0
5654,Sr8.4LuP7O28,1290.0
6553,Sr0.7La0.3MnO3,1380.0
7708,Na0.32Nb0.32Fe0.68Bi0.68O3,870.0
3249,Mn0.05Cu0.95O,650.0
10600,La0.1Fe0.95Bi0.9O3,800.0
1270,K0.47Na0.47Li0.06Nb0.84Sb0.16O3,1100.0
8503,Zr0.682Ti1.136Nb0.667Ni0.333O3,1200.0
6499,Ca0.3La0.7Mn0.95Cu0.05O3,1250.0
8799,Ba0.9Sr0.1Mo4Bi2O16,700.0
7549,Sr0.96Mg0.04TiO3,1120.0
6627,Ba0.1Pb4.9Ge2.7Si0.3O11,600.0
6384,Ca0.3La0.55Y0.15CoO3,1200.0
